Repository: XingfeiWei/ML_AI_models

# ML AI models for Materails Design:

Project 1:
Use foundational CNN models for DNA origami nanostructure classification combining TEM images and MD simulation trajectories.
Project 2:
Train ML models to predict zeta-potential of nanoparticles combining MD simulation data with experimental data.
MD simulation model for zeta-potential calculation.
Project 3:
Use ML models for polymer thermal conductivity prediction.
Project 4:
Train MCCX a ML/AI model to predict nanoparticle viability to biological cells.

This project is lead by Qiankun Mo in the Hernandez Group at Johns Hopkins University.
See the detailed project at:
https://github.com/rxhernandez/MCCX

As a coauthor, here I share same general information about this project to attract more attention from the community.

Authors: Qiankun Mo, Xingfei Wei, Ravithree Senanayake, Amelyn Phang, and Rigoberto Hernandez

MCCX: Combining Monte Carlo (MC) sampling, Convolutional Neural Networks (CNNs), and Extreme Gradient-Boosting (XGB), as one such model in the context of learning and predicting the viability of organisms exposed to nanoparticles.

The strong performance of MCCX: Using a complex nonlinear neural network can maximize the utilization of every data point and extract every feature, verified in predicting viability of nanoparticles with a small experimental data set. This approach can achieve higher accuracy particularly for small data sets.

File: MCCX_NPviability/CSN_Viability_Database_2025.csv (part 1 of 3)
Example ID,Source,Figure ID,Data Provider,PI,Date Received,Data Measurment Published,Type,Carbon,Nitrogen,Phosphorus,Hydrogen,Titanium,Gold,Lithium,Nickel,Cobalt,Manganese,Oxygen,Cadmium,Selenium,Sulfur,Silicon,Platinum,Zinc,Indium,Selenium,Aluminum,Total Comp Knowledge,Particle Diameter Dimension 1 (nm),Particle Diameter Dimension 2 (nm),Particle Diameter Dimension 3 (nm),Capping Agent,Particle Shape,Concentration (mg/L),Surface Area (NMC) (m2/g),pH,Medium,Natural Organic Matter (mg/L),Purification Method,Total Centrifugation Steps,Exposure Time (min),Bacteria,Gram,Identity,Mutation,Prior Exposure,Method,Viability_Fraction,Error,Comments
1,10.1021/acs.est.7b02823,1 and 3,Arielle Mensch,Bob Hamers,2018/8/23,2017/8/17,Nanodiamond,1,0,0,0,0,0,0,0,0,0,0,0,0,0,0,0,0,0.00,0.00,0.00,T,15,15,15,PAH,Amorphous,3.75 ,0,7.40,HEPES Buffer,0,Dialysis,0,10,Yes,Negative,Shewanella oneidensis,MR-1,No,GBV,0.11 ,,
2,10.1021/acs.est.7b02823,3,Arielle Mensch,Bob Hamers,2018/8/23,2017/8/17,Nanodiamond,1,0,0,0,0,0,0,0,0,0,0,0,0,0,0,0,0,0.00,0.00,0.00,T,15,15,15,PAH,Amorphous,3.75 ,0,7.40,HEPES Buffer,0.50,Dialysis,0,10,Yes,Negative,Shewanella oneidensis,MR-1,No,GBV,0.05 ,,
3,10.1021/acs.est.7b02823,3,Arielle Mensch,Bob Hamers,2018/8/23,2017/8/17,Nanodiamond,1,0,0,0,0,0,0,0,0,0,0,0,0,0,0,0,0,0.00,0.00,0.00,T,15,15,15,PAH,Amorphous,3.75 ,0,7.40,HEPES Buffer,1,Dialysis,0,10,Yes,Negative,Shewanella oneidensis,MR-1,No,GBV,0.05 ,,
4,10.1021/acs.est.7b02823,3,Arielle Mensch,Bob Hamers,2018/8/23,2017/8/17,Nanodiamond,1,0,0,0,0,0,0,0,0,0,0,0,0,0,0,0,0,0.00,0.00,0.00,T,15,15,15,PAH,Amorphous,3.75 ,0,7.40,HEPES Buffer,2,Dialysis,0,10,Yes,Negative,Shewanella oneidensis,MR-1,No,GBV,0.12 ,,
5,10.1021/acs.est.7b02823,3,Arielle Mensch,Bob Hamers,2018/8/23,2017/8/17,Nanodiamond,1,0,0,0,0,0,0,0,0,0,0,0,0,0,0,0,0,0.00,0.00,0.00,T,15,15,15,PAH,Amorphous,3.75 ,0,7.40,HEPES Buffer,3,Dialysis,0,10,Yes,Negative,Shewanella oneidensis,MR-1,No,GBV,0.21 ,,
6,10.1021/acs.est.7b02823,1 and 3,Arielle Mensch,Bob Hamers,2018/8/23,2017/8/17,Nanodiamond,1,0,0,0,0,0,0,0,0,0,0,0,0,0,0,0,0,0.00,0.00,0.00,T,15,15,15,PAH,Amorphous,3.75 ,0,7.40,HEPES Buffer,5,Dialysis,0,10,Yes,Negative,Shewanella oneidensis,MR-1,No,GBV,1.14 ,0.14 ,
7,10.1021/acs.est.7b02823,1 and 3,Arielle Mensch,Bob Hamers,2018/8/23,2017/8/17,Nanodiamond,1,0,0,0,0,0,0,0,0,0,0,0,0,0,0,0,0,0.00,0.00,0.00,T,15,15,15,PAH,Amorphous,3.75 ,0,7.40,HEPES Buffer,25,Dialysis,0,10,Yes,Negative,Shewanella oneidensis,MR-1,No,GBV,0.95 ,,
8,10.1021/acs.analchem.6b04652,3a,Tian Autumn Qiu,Christy Haynes,2018/9/18,2017/1/9,Gold,0,0,0,0,0,1,0,0,0,0,0,0,0,0,0,0,0,0.00,0.00,0.00,T,4.50,4.50,4.50,PAH,Sphere,2.80 ,0,7.40,HEPES Buffer,0,1 C H2O,1,15,Yes,Negative,Shewanella oneidensis,MR-1,No,GBV,0.02 ,,
9,10.1021/acs.analchem.6b04652,3a,Tian Autumn Qiu,Christy Haynes,2018/9/18,2017/1/9,Gold,0,0,0,0,0,1,0,0,0,0,0,0,0,0,0,0,0,0.00,0.00,0.00,T,4.50,4.50,4.50,PAH,Sphere,1.40 ,0,7.40,HEPES Buffer,0,1 C H2O,1,15,Yes,Negative,Shewanella oneidensis,MR-1,No,GBV,0.05 ,,
10,10.1021/acs.analchem.6b04652,3a,Tian Autumn Qiu,Christy Haynes,2018/9/18,2017/1/9,Gold,0,0,0,0,0,1,0,0,0,0,0,0,0,0,0,0,0,0.00,0.00,0.00,T,4.50,4.50,4.50,PAH,Sphere,0.70 ,0,7.40,HEPES Buffer,0,1 C H2O,1,15,Yes,Negative,Shewanella oneidensis,MR-1,No,GBV,0.10 ,,
11,10.1021/acs.analchem.6b04652,3a,Tian Autumn Qiu,Christy Haynes,2018/9/18,2017/1/9,Gold,0,0,0,0,0,1,0,0,0,0,0,0,0,0,0,0,0,0.00,0.00,0.00,T,4.50,4.50,4.50,PAH,Sphere,0.35 ,0,7.40,HEPES Buffer,0,1 C H2O,1,15,Yes,Negative,Shewanella oneidensis,MR-1,No,GBV,0.35 ,,
12,10.1021/acs.analchem.6b04652,3a,Tian Autumn Qiu,Christy Haynes,2018/9/18,2017/1/9,Gold,0,0,0,0,0,1,0,0,0,0,0,0,0,0,0,0,0,0.00,0.00,0.00,T,4.50,4.50,4.50,PAH,Sphere,0.18 ,0,7.40,HEPES Buffer,0,1 C H2O,1,15,Yes,Negative,Shewanella oneidensis,MR-1,No,GBV,1.34 ,,
13,10.1021/acs.analchem.6b04652,3a,Tian Autumn Qiu,Christy Haynes,2018/9/18,2017/1/9,Gold,0,0,0,0,0,1,0,0,0,0,0,0,0,0,0,0,0,0.00,0.00,0.00,T,4.50,4.50,4.50,PAH,Sphere,0.09 ,0,7.40,HEPES Buffer,0,1 C H2O,1,15,Yes,Negative,Shewanella oneidensis,MR-1,No,GBV,1.05 ,,
14,10.1021/acs.analchem.6b04652,3a,Tian Autumn Qiu,Christy Haynes,2018/9/18,2017/1/9,Gold,0,0,0,0,0,1,0,0,0,0,0,0,0,0,0,0,0,0.00,0.00,0.00,T,4.50,4.50,4.50,PAH,Sphere,0.04 ,0,7.40,HEPES Buffer,0,1 C H2O,1,15,Yes,Negative,Shewanella oneidensis,MR-1,No,GBV,1.08 ,,
15,10.1021/acs.analchem.6b04652,3a,Tian Autumn Qiu,Christy Haynes,2018/9/18,2017/1/9,Gold,0,0,0,0,0,1,0,0,0,0,0,0,0,0,0,0,0,0.00,0.00,0.00,T,4.50,4.50,4.50,PAH,Sphere,0.00 ,0,7.40,HEPES Buffer,0,1 C H2O,1,15,Yes,Negative,Shewanella oneidensis,MR-1,No,GBV,1.12 ,,
16,10.1021/acs.analchem.6b04652,3c,Tian Autumn Qiu,Christy Haynes,2018/9/18,2017/1/9,NMC,0,0,0,0,0,0,0.25,0.06,0.14,0.06,0.50,0,0,0,0,0,0,0.00,0.00,0.00,T,5,70,70,None,Sheet,100.00 ,127.20,7.25,Minimal Medium,0,"1 C H2O,  4 C MeOH",5,180,Yes,Negative,Shewanella oneidensis,MR-1,No,GBV,0.27 ,,
17,10.1021/acs.analchem.6b04652,3c,Tian Autumn Qiu,Christy Haynes,2018/9/18,2017/1/9,NMC,0,0,0,0,0,0,0.25,0.06,0.14,0.06,0.50,0,0,0,0,0,0,0.00,0.00,0.00,T,5,70,70,None,Sheet,50.00 ,127.20,7.25,Minimal Medium,0,"1 C H2O,  4 C MeOH",5,180,Yes,Negative,Shewanella oneidensis,MR-1,No,GBV,0.38 ,,
18,10.1021/acs.analchem.6b04652,3c,Tian Autumn Qiu,Christy Haynes,2018/9/18,2017/1/9,NMC,0,0,0,0,0,0,0.25,0.06,0.14,0.06,0.50,0,0,0,0,0,0,0.00,0.00,0.00,T,5,70,70,None,Sheet,25.00 ,127.20,7.25,Minimal Medium,0,"1 C H2O,  4 C MeOH",5,180,Yes,Negative,Shewanella oneidensis,MR-1,No,GBV,0.50 ,0.22 ,
19,10.1021/acs.analchem.6b04652,3c,Tian Autumn Qiu,Christy Haynes,2018/9/18,2017/1/9,NMC,0,0,0,0,0,0,0.25,0.06,0.14,0.06,0.50,0,0,0,0,0,0,0.00,0.00,0.00,T,5,70,70,None,Sheet,12.50 ,127.20,7.25,Minimal Medium,0,"1 C H2O,  4 C MeOH",5,180,Yes,Negative,Shewanella oneidensis,MR-1,No,GBV,0.65 ,,
20,10.1021/acs.analchem.6b04652,3c,Tian Autumn Qiu,Christy Haynes,2018/9/18,2017/1/9,NMC,0,0,0,0,0,0,0.25,0.06,0.14,0.06,0.50,0,0,0,0,0,0,0.00,0.00,0.00,T,5,70,70,None,Sheet,6.25 ,127.20,7.25,Minimal Medium,0,"1 C H2O,  4 C MeOH",5,180,Yes,Negative,Shewanella oneidensis,MR-1,No,GBV,0.76 ,,
21,10.1021/acs.analchem.6b04652,3c,Tian Autumn Qiu,Christy Haynes,2018/9/18,2017/1/9,NMC,0,0,0,0,0,0,0.25,0.06,0.14,0.06,0.50,0,0,0,0,0,0,0.00,0.00,0.00,T,5,70,70,None,Sheet,0.00 ,127.20,7.25,Minimal Medium,0,"1 C H2O,  4 C MeOH",5,180,Yes,Negative,Shewanella oneidensis,MR-1,No,GBV,1.07 ,,
22,10.1021/acs.analchem.6b04652,3c,Tian Autumn Qiu,Christy Haynes,2018/9/18,2017/1/9,NMC,0,0,0,0,0,0,0.25,0.04,0.18,0.04,0.50,0,0,0,0,0,0,0.00,0.00,0.00,T,5,70,70,None,Sheet,100.00 ,127.20,7.25,Minimal Medium,0,"1 C H2O,  4 C MeOH",5,180,Yes,Negative,Shewanella oneidensis,MR-1,No,GBV,0.28 ,,
23,10.1021/acs.analchem.6b04652,3c,Tian Autumn Qiu,Christy Haynes,2018/9/18,2017/1/9,NMC,0,0,0,0,0,0,0.25,0.04,0.18,0.04,0.50,0,0,0,0,0,0,0.00,0.00,0.00,T,5,70,70,None,Sheet,50.00 ,127.20,7.25,Minimal Medium,0,"1 C H2O,  4 C MeOH",5,180,Yes,Negative,Shewanella oneidensis,MR-1,No,GBV,0.23 ,,
24,10.1021/acs.analchem.6b04652,3c,Tian Autumn Qiu,Christy Haynes,2018/9/18,2017/1/9,NMC,0,0,0,0,0,0,0.25,0.04,0.18,0.04,0.50,0,0,0,0,0,0,0.00,0.00,0.00,T,5,70,70,None,Sheet,25.00 ,127.20,7.25,Minimal Medium,0,"1 C H2O,  4 C MeOH",5,180,Yes,Negative,Shewanella oneidensis,MR-1,No,GBV,0.40 ,,
25,10.1021/acs.analchem.6b04652,3c,Tian Autumn Qiu,Christy Haynes,2018/9/18,2017/1/9,NMC,0,0,0,0,0,0,0.25,0.04,0.18,0.04,0.50,0,0,0,0,0,0,0.00,0.00,0.00,T,5,70,70,None,Sheet,12.50 ,127.20,7.25,Minimal Medium,0,"1 C H2O,  4 C MeOH",5,180,Yes,Negative,Shewanella oneidensis,MR-1,No,GBV,0.53 ,,
26,10.1021/acs.analchem.6b04652,3c,Tian Autumn Qiu,Christy Haynes,2018/9/18,2017/1/9,NMC,0,0,0,0,0,0,0.25,0.04,0.18,0.04,0.50,0,0,0,0,0,0,0.00,0.00,0.00,T,5,70,70,None,Sheet,6.25 ,127.20,7.25,Minimal Medium,0,"1 C H2O,  4 C MeOH",5,180,Yes,Negative,Shewanella oneidensis,MR-1,No,GBV,0.73 ,,
27,10.1021/acs.analchem.6b04652,3c,Tian Autumn Qiu,Christy Haynes,2018/9/18,2017/1/9,NMC,0,0,0,0,0,0,0.25,0.04,0.18,0.04,0.50,0,0,0,0,0,0,0.00,0.00,0.00,T,5,70,70,None,Sheet,0.00 ,127.20,7.25,Minimal Medium,0,"1 C H2O,  4 C MeOH",5,180,Yes,Negative,Shewanella oneidensis,MR-1,No,GBV,1.07 ,,
28,10.1021/acs.analchem.6b04652,3d,Tian Autumn Qiu,Christy Haynes,2018/9/18,2017/1/9,Gold,0,0,0,0,0,1,0,0,0,0,0,0,0,0,0,0,0,0.00,0.00,0.00,T,4.50,4.50,4.50,MPNH2,Sphere,0.00 ,0,7.40,HEPES Buffer,0,Diafiltration,0,15,Yes,Positive,Bacillus subtilis,SB 491,No,GBV,1.00 ,,
29,10.1021/acs.analchem.6b04652,3d,Tian Autumn Qiu,Christy Haynes,2018/9/18,2017/1/9,Gold,0,0,0,0,0,1,0,0,0,0,0,0,0,0,0,0,0,0.00,0.00,0.00,T,4.50,4.50,4.50,MPNH2,Sphere,0.50 ,0,7.40,HEPES Buffer,0,Diafiltration,0,15,Yes,Positive,Bacillus subtilis,SB 491,No,GBV,0.73 ,0.00 ,
30,10.1021/acs.analchem.6b04652,3d,Tian Autumn Qiu,Christy Haynes,2018/9/18,2017/1/9,Gold,0,0,0,0,0,1,0,0,0,0,0,0,0,0,0,0,0,0.00,0.00,0.00,T,4.50,4.50,4.50,MPNH2,Sphere,5.00 ,0,7.40,HEPES Buffer,0,Diafiltration,0,15,Yes,Positive,Bacillus subtilis,SB 491,No,GBV,0.46 ,,
31,10.1021/acs.analchem.6b04652,3d,Tian Autumn Qiu,Christy Haynes,2018/9/18,2017/1/9,Gold,0,0,0,0,0,1,0,0,0,0,0,0,0,0,0,0,0,0.00,0.00,0.00,T,4.50,4.50,4.50,MPNH2,Sphere,10.00 ,0,7.40,HEPES Buffer,0,Diafiltration,0,15,Yes,Positive,Bacillus subtilis,SB 491,No,GBV,0.19 ,,
32,10.1021/acs.analchem.6b04652,3d,Tian Autumn Qiu,Christy Haynes,2018/9/18,2017/1/9,Gold,0,0,0,0,0,1,0,0,0,0,0,0,0,0,0,0,0,0.00,0.00,0.00,T,4.50,4.50,4.50,MPNH2,Sphere,0.00 ,0,7.40,HEPES Buffer,0,Diafiltration,0,15,Yes,Positive,Bacillus subtilis,tagE,No,GBV,1.00 ,,
33,10.1021/acs.analchem.6b04652,3d,Tian Autumn Qiu,Christy Haynes,2018/9/18,2017/1/9,Gold,0,0,0,0,0,1,0,0,0,0,0,0,0,0,0,0,0,0.00,0.00,0.00,T,4.50,4.50,4.50,MPNH2,Sphere,0.50 ,0,7.40,HEPES Buffer,0,Diafiltration,0,15,Yes,Positive,Bacillus subtilis,tagE,No,GBV,0.87 ,,
34,10.1021/acs.analchem.6b04652,3d,Tian Autumn Qiu,Christy Haynes,2018/9/18,2017/1/9,Gold,0,0,0,0,0,1,0,0,0,0,0,0,0,0,0,0,0,0.00,0.00,0.00,T,4.50,4.50,4.50,MPNH2,Sphere,5.00 ,0,7.40,HEPES Buffer,0,Diafiltration,0,15,Yes,Positive,Bacillus subtilis,tagE,No,GBV,0.77 ,,
35,10.1021/acs.analchem.6b04652,3d,Tian Autumn Qiu,Christy Haynes,2018/9/18,2017/1/9,Gold,0,0,0,0,0,1,0,0,0,0,0,0,0,0,0,0,0,0.00,0.00,0.00,T,4.50,4.50,4.50,MPNH2,Sphere,10.00 ,0,7.40,HEPES Buffer,0,Diafiltration,0,15,Yes,Positive,Bacillus subtilis,tagE,No,GBV,0.28 ,,
36,10.1021/acs.analchem.6b04652,3d,Tian Autumn Qiu,Christy Haynes,2018/9/18,2017/1/9,Gold,0,0,0,0,0,1,0,0,0,0,0,0,0,0,0,0,0,0.00,0.00,0.00,T,4.50,4.50,4.50,MPNH2,Sphere,0.00 ,0,7.40,HEPES Buffer,0,Diafiltration,0,15,Yes,Positive,Bacillus subtilis,dltA,No,GBV,1.00 ,,
37,10.1021/acs.analchem.6b04652,3d,Tian Autumn Qiu,Christy Haynes,2018/9/18,2017/1/9,Gold,0,0,0,0,0,1,0,0,0,0,0,0,0,0,0,0,0,0.00,0.00,0.00,T,4.50,4.50,4.50,MPNH2,Sphere,0.50 ,0,7.40,HEPES Buffer,0,Diafiltration,0,15,Yes,Positive,Bacillus subtilis,dltA,No,GBV,0.74 ,,
38,10.1021/acs.analchem.6b04652,3d,Tian Autumn Qiu,Christy Haynes,2018/9/18,2017/1/9,Gold,0,0,0,0,0,1,0,0,0,0,0,0,0,0,0,0,0,0.00,0.00,0.00,T,4.50,4.50,4.50,MPNH2,Sphere,5.00 ,0,7.40,HEPES Buffer,0,Diafiltration,0,15,Yes,Positive,Bacillus subtilis,dltA,No,GBV,0.70 ,,
39,10.1021/acs.analchem.6b04652,3d,Tian Autumn Qiu,Christy Haynes,2018/9/18,2017/1/9,Gold,0,0,0,0,0,1,0,0,0,0,0,0,0,0,0,0,0,0.00,0.00,0.00,T,4.50,4.50,4.50,MPNH2,Sphere,10.00 ,0,7.40,HEPES Buffer,0,Diafiltration,0,15,Yes,Positive,Bacillus subtilis,dltA,No,GBV,0.45 ,,
40,10.1021/acsanm.8b00187,5,Natalie Hudson-Smith,Christy Haynes,2018/10/8,2018/4/2,NMC,0,0,0,0,0,0,0.25,0.08,0.08,0.09,0.50,0,0,0,0,0,0,0.00,0.00,0.00,T,5,70,70,None,Sheet,100.00 ,127.20,7.25,Minimal Medium,0,"2 C H2O,  3 C MeOH",5,180,Yes,Negative,Shewanella oneidensis,MR-1,No,GBV,0.29 ,,
41,10.1021/acsanm.8b00187,5,Natalie Hudson-Smith,Christy Haynes,2018/10/8,2018/4/2,NMC,0,0,0,0,0,0,0.25,0.08,0.08,0.09,0.50,0,0,0,0,0,0,0.00,0.00,0.00,T,5,70,70,None,Sheet,50.00 ,127.20,7.25,Minimal Medium,0,"2 C H2O,  3 C MeOH",5,180,Yes,Negative,Shewanella oneidensis,MR-1,No,GBV,0.39 ,,
42,10.1021/acsanm.8b00187,5,Natalie Hudson-Smith,Christy Haynes,2018/10/8,2018/4/2,NMC,0,0,0,0,0,0,0.25,0.08,0.08,0.09,0.50,0,0,0,0,0,0,0.00,0.00,0.00,T,5,70,70,None,Sheet,25.00 ,127.20,7.25,Minimal Medium,0,"2 C H2O,  3 C MeOH",5,180,Yes,Negative,Shewanella oneidensis,MR-1,No,GBV,0.52 ,,
43,10.1021/acsanm.8b00187,5,Natalie Hudson-Smith,Christy Haynes,2018/10/8,2018/4/2,NMC,0,0,0,0,0,0,0.25,0.08,0.08,0.09,0.50,0,0,0,0,0,0,0.00,0.00,0.00,T,5,70,70,None,Sheet,13.00 ,127.20,7.25,Minimal Medium,0,"2 C H2O,  3 C MeOH",5,180,Yes,Negative,Shewanella oneidensis,MR-1,No,GBV,0.58 ,,
44,10.1021/acsanm.8b00187,5,Natalie Hudson-Smith,Christy Haynes,2018/10/8,2018/4/2,NMC,0,0,0,0,0,0,0.25,0.08,0.08,0.09,0.50,0,0,0,0,0,0,0.00,0.00,0.00,T,5,70,70,None,Sheet,6.00 ,127.20,7.25,Minimal Medium,0,"2 C H2O,  3 C MeOH",5,180,Yes,Negative,Shewanella oneidensis,MR-1,No,GBV,0.75 ,,
45,10.1021/acsanm.8b00187,5,Natalie Hudson-Smith,Christy Haynes,2018/10/8,2018/4/2,NMC,0,0,0,0,0,0,0.25,0.08,0.08,0.09,0.50,0,0,0,0,0,0,0.00,0.00,0.00,T,5,70,70,None,Sheet,0.00 ,127.20,7.25,Minimal Medium,0,"2 C H2O,  3 C MeOH",5,180,Yes,Negative,Shewanella oneidensis,MR-1,No,GBV,1.16 ,,
46,10.1021/acsanm.8b00187,5,Natalie Hudson-Smith,Christy Haynes,2018/10/8,2018/4/2,NMC,0,0,0,0,0,0,0.25,0.08,0.09,0.08,0.50,0,0,0,0,0,0,0.00,0.00,0.00,T,33,40,47,None,Rectangular Prism,100.00 ,24.32,7.25,Minimal Medium,0,"2 C H2O,  3 C MeOH",5,180,Yes,Negative,Shewanella oneidensis,MR-1,No,GBV,0.56 ,,
47,10.1021/acsanm.8b00187,5,Natalie Hudson-Smith,Christy Haynes,2018/10/8,2018/4/2,NMC,0,0,0,0,0,0,0.25,0.08,0.09,0.08,0.50,0,0,0,0,0,0,0.00,0.00,0.00,T,33,40,47,None,Rectangular Prism,50.00 ,24.32,7.25,Minimal Medium,0,"2 C H2O,  3 C MeOH",5,180,Yes,Negative,Shewanella oneidensis,MR-1,No,GBV,0.71 ,,
48,10.1021/acsanm.8b00187,5,Natalie Hudson-Smith,Christy Haynes,2018/10/8,2018/4/2,NMC,0,0,0,0,0,0,0.25,0.08,0.09,0.08,0.50,0,0,0,0,0,0,0.00,0.00,0.00,T,33,40,47,None,Rectangular Prism,25.00 ,24.32,7.25,Minimal Medium,0,"2 C H2O,  3 C MeOH",5,180,Yes,Negative,Shewanella oneidensis,MR-1,No,GBV,0.83 ,0.05 ,
49,10.1021/acsanm.8b00187,5,Natalie Hudson-Smith,Christy Haynes,2018/10/8,2018/4/2,NMC,0,0,0,0,0,0,0.25,0.08,0.09,0.08,0.50,0,0,0,0,0,0,0.00,0.00,0.00,T,33,40,47,None,Rectangular Prism,13.00 ,24.32,7.25,Minimal Medium,0,"2 C H2O,  3 C MeOH",5,180,Yes,Negative,Shewanella oneidensis,MR-1,No,GBV,0.84 ,0.10 ,
50,10.1021/acsanm.8b00187,5,Natalie Hudson-Smith,Christy Haynes,2018/10/8,2018/4/2,NMC,0,0,0,0,0,0,0.25,0.08,0.09,0.08,0.50,0,0,0,0,0,0,0.00,0.00,0.00,T,33,40,47,None,Rectangular Prism,6.00 ,24.32,7.25,Minimal Medium,0,"2 C H2O,  3 C MeOH",5,180,Yes,Negative,Shewanella oneidensis,MR-1,No,GBV,0.98 ,,
51,10.1021/acsanm.8b00187,5,Natalie Hudson-Smith,Christy Haynes,2018/10/8,2018/4/2,NMC,0,0,0,0,0,0,0.25,0.08,0.09,0.08,0.50,0,0,0,0,0,0,0.00,0.00,0.00,T,33,40,47,None,Rectangular Prism,0.00 ,24.32,7.25,Minimal Medium,0,"2 C H2O,  3 C MeOH",5,180,Yes,Negative,Shewanella oneidensis,MR-1,No,GBV,1.12 ,,
52,10.1021/acsanm.8b00187,5,Natalie Hudson-Smith,Christy Haynes,2018/10/8,2018/4/2,NMC,0,0,0,0,0,0,0.25,0.08,0.08,0.08,0.50,0,0,0,0,0,0,0.00,0.00,0.00,T,"7,000","11,000","15,000",None,Amorphous,1000.00 ,0.98,7.25,Minimal Medium,0,"2 C H2O,  3 C MeOH",5,180,Yes,Negative,Shewanella oneidensis,MR-1,No,GBV,0.76 ,,
53,10.1021/acsanm.8b00187,5,Natalie Hudson-Smith,Christy Haynes,2018/10/8,2018/4/2,NMC,0,0,0,0,0,0,0.25,0.08,0.08,0.08,0.50,0,0,0,0,0,0,0.00,0.00,0.00,T,"7,000","11,000","15,000",None,Amorphous,500.00 ,0.98,7.25,Minimal Medium,0,"2 C H2O,  3 C MeOH",5,180,Yes,Negative,Shewanella oneidensis,MR-1,No,GBV,0.90 ,,
54,10.1021/acsanm.8b00187,5,Natalie Hudson-Smith,Christy Haynes,2018/10/8,2018/4/2,NMC,0,0,0,0,0,0,0.25,0.08,0.08,0.08,0.50,0,0,0,0,0,0,0.00,0.00,0.00,T,"7,000","11,000","15,000",None,Amorphous,250.00 ,0.98,7.25,Minimal Medium,0,"2 C H2O,  3 C MeOH",5,180,Yes,Negative,Shewanella oneidensis,MR-1,No,GBV,1.00 ,0.13 ,
55,10.1021/acsanm.8b00187,5,Natalie Hudson-Smith,Christy Haynes,2018/10/8,2018/4/2,NMC,0,0,0,0,0,0,0.25,0.08,0.08,0.08,0.50,0,0,0,0,0,0,0.00,0.00,0.00,T,"7,000","11,000","15,000",None,Amorphous,125.00 ,0.98,7.25,Minimal Medium,0,"2 C H2O,  3 C MeOH",5,180,Yes,Negative,Shewanella oneidensis,MR-1,No,GBV,1.09 ,,
56,10.1021/acsanm.8b00187,5,Natalie Hudson-Smith,Christy Haynes,2018/10/8,2018/4/2,NMC,0,0,0,0,0,0,0.25,0.08,0.08,0.08,0.50,0,0,0,0,0,0,0.00,0.00,0.00,T,"7,000","11,000","15,000",None,Amorphous,63.00 ,0.98,7.25,Minimal Medium,0,"2 C H2O,  3 C MeOH",5,180,Yes,Negative,Shewanella oneidensis,MR-1,No,GBV,1.15 ,,
57,10.1021/acsanm.8b00187,5,Natalie Hudson-Smith,Christy Haynes,2018/10/8,2018/4/2,NMC,0,0,0,0,0,0,0.25,0.08,0.08,0.08,0.50,0,0,0,0,0,0,0.00,0.00,0.00,T,"7,000","11,000","15,000",None,Amorphous,0.00 ,0.98,7.25,Minimal Medium,0,"2 C H2O,  3 C MeOH",5,180,Yes,Negative,Shewanella oneidensis,MR-1,No,GBV,1.18 ,,
58,10.1021/acs.analchem.6b04161,2,Tian Autumn Qiu,Christy Haynes,2018/10/6,2016/12/26,Gold,0,0,0,0,0,1,0,0,0,0,0,0,0,0,0,0,0,0.00,0.00,0.00,T,4.80,4.80,4.80,PAH,Sphere,0.00 ,0.98,7.40,HEPES Buffer,0,Diafiltration,0,15,Yes,Negative,Shewanella oneidensis,MR-1,No,CC,1.00 ,,
59,10.1021/acs.analchem.6b04161,2,Tian Autumn Qiu,Christy Haynes,2018/10/6,2016/12/26,Gold,0,0,0,0,0,1,0,0,0,0,0,0,0,0,0,0,0,0.00,0.00,0.00,T,4.80,4.80,4.80,PAH,Sphere,0.00 ,0,7.40,HEPES Buffer,0,Diafiltration,0,15,Yes,Negative,Shewanella oneidensis,MR-1,No,CC,0.99 ,,
60,10.1021/acs.analchem.6b04161,2,Tian Autumn Qiu,Christy Haynes,2018/10/6,2016/12/26,Gold,0,0,0,0,0,1,0,0,0,0,0,0,0,0,0,0,0,0.00,0.00,0.00,T,4.80,4.80,4.80,PAH,Sphere,0.00 ,0,7.40,HEPES Buffer,0,Diafiltration,0,15,Yes,Negative,Shewanella oneidensis,MR-1,No,CC,1.21 ,,
61,10.1021/acs.analchem.6b04161,2,Tian Autumn Qiu,Christy Haynes,2018/10/6,2016/12/26,Gold,0,0,0,0,0,1,0,0,0,0,0,0,0,0,0,0,0,0.00,0.00,0.00,T,4.80,4.80,4.80,PAH,Sphere,0.00 ,0,7.40,HEPES Buffer,0,Diafiltration,0,15,Yes,Negative,Shewanella oneidensis,MR-1,No,CC,1.11 ,,
62,10.1021/acs.analchem.6b04161,2,Tian Autumn Qiu,Christy Haynes,2018/10/6,2016/12/26,Gold,0,0,0,0,0,1,0,0,0,0,0,0,0,0,0,0,0,0.00,0.00,0.00,T,4.80,4.80,4.80,PAH,Sphere,0.00 ,0,7.40,HEPES Buffer,0,Diafiltration,0,15,Yes,Negative,Shewanella oneidensis,MR-1,No,CC,0.49 ,,
63,10.1021/acs.analchem.6b04161,2,Tian Autumn Qiu,Christy Haynes,2018/10/6,2016/12/26,Gold,0,0,0,0,0,1,0,0,0,0,0,0,0,0,0,0,0,0.00,0.00,0.00,T,4.80,4.80,4.80,PAH,Sphere,0.03 ,0,7.40,HEPES Buffer,0,Diafiltration,0,15,Yes,Negative,Shewanella oneidensis,MR-1,No,CC,0.01 ,,
64,10.1021/acs.analchem.6b04161,2,Tian Autumn Qiu,Christy Haynes,2018/10/6,2016/12/26,Gold,0,0,0,0,0,1,0,0,0,0,0,0,0,0,0,0,0,0.00,0.00,0.00,T,4.50,4.50,4.50,PAH,Sphere,0.00 ,0,7.40,HEPES Buffer,0,1 C H2O,1,15,Yes,Negative,Shewanella oneidensis,MR-1,No,CC,1.00 ,,
65,10.1021/acs.analchem.6b04161,2,Tian Autumn Qiu,Christy Haynes,2018/10/6,2016/12/26,Gold,0,0,0,0,0,1,0,0,0,0,0,0,0,0,0,0,0,0.00,0.00,0.00,T,4.50,4.50,4.50,PAH,Sphere,0.03 ,0,7.40,HEPES Buffer,0,1 C H2O,1,15,Yes,Negative,Shewanella oneidensis,MR-1,No,CC,1.00 ,0.07 ,
66,10.1021/acs.analchem.6b04161,2,Tian Autumn Qiu,Christy Haynes,2018/10/6,2016/12/26,Gold,0,0,0,0,0,1,0,0,0,0,0,0,0,0,0,0,0,0.00,0.00,0.00,T,4.50,4.50,4.50,PAH,Sphere,0.08 ,0,7.40,HEPES Buffer,0,1 C H2O,1,15,Yes,Negative,Shewanella oneidensis,MR-1,No,CC,1.55 ,,
67,10.1021/acs.analchem.6b04161,2,Tian Autumn Qiu,Christy Haynes,2018/10/6,2016/12/26,Gold,0,0,0,0,0,1,0,0,0,0,0,0,0,0,0,0,0,0.00,0.00,0.00,T,4.50,4.50,4.50,PAH,Sphere,0.13 ,0,7.40,HEPES Buffer,0,1 C H2O,1,15,Yes,Negative,Shewanella oneidensis,MR-1,No,CC,1.42 ,0.15 ,
68,10.1021/acs.analchem.6b04161,2,Tian Autumn Qiu,Christy Haynes,2018/10/6,2016/12/26,Gold,0,0,0,0,0,1,0,0,0,0,0,0,0,0,0,0,0,0.00,0.00,0.00,T,4.50,4.50,4.50,PAH,Sphere,0.25 ,0,7.40,HEPES Buffer,0,1 C H2O,1,15,Yes,Negative,Shewanella oneidensis,MR-1,No,CC,0.57 ,,
69,10.1021/acs.analchem.6b04161,2,Tian Autumn Qiu,Christy Haynes,2018/10/6,2016/12/26,Gold,0,0,0,0,0,1,0,0,0,0,0,0,0,0,0,0,0,0.00,0.00,0.00,T,4.50,4.50,4.50,PAH,Sphere,0.30 ,0,7.40,HEPES Buffer,0,1 C H2O,1,15,Yes,Negative,Shewanella oneidensis,MR-1,No,CC,0.09 ,,
70,10.1021/acs.analchem.6b04161,2,Tian Autumn Qiu,Christy Haynes,2018/10/6,2016/12/26,Gold,0,0,0,0,0,1,0,0,0,0,0,0,0,0,0,0,0,0.00,0.00,0.00,T,4.50,4.50,4.50,PAH,Sphere,0.60 ,0,7.40,HEPES Buffer,0,1 C H2O,1,15,Yes,Negative,Shewanella oneidensis,MR-1,No,CC,0.01 ,,
71,10.1021/acs.analchem.6b04161,2,Tian Autumn Qiu,Christy Haynes,2018/10/6,2016/12/26,Gold,0,0,0,0,0,1,0,0,0,0,0,0,0,0,0,0,0,0.00,0.00,0.00,T,5.10,5.10,5.10,PAH,Sphere,0.00 ,0,7.40,HEPES Buffer,0,2 C H2O,2,15,Yes,Negative,Shewanella oneidensis,MR-1,No,CC,1.00 ,,
72,10.1021/acs.analchem.6b04161,2,Tian Autumn Qiu,Christy Haynes,2018/10/6,2016/12/26,Gold,0,0,0,0,0,1,0,0,0,0,0,0,0,0,0,0,0,0.00,0.00,0.00,T,5.10,5.10,5.10,PAH,Sphere,0.30 ,0,7.40,HEPES Buffer,0,2 C H2O,2,15,Yes,Negative,Shewanella oneidensis,MR-1,No,CC,0.91 ,,
73,10.1021/acs.analchem.6b04161,2,Tian Autumn Qiu,Christy Haynes,2018/10/6,2016/12/26,Gold,0,0,0,0,0,1,0,0,0,0,0,0,0,0,0,0,0,0.00,0.00,0.00,T,5.10,5.10,5.10,PAH,Sphere,0.60 ,0,7.40,HEPES Buffer,0,2 C H2O,2,15,Yes,Negative,Shewanella oneidensis,MR-1,No,CC,0.66 ,,
74,10.1021/acs.analchem.6b04161,2,Tian Autumn Qiu,Christy Haynes,2018/10/6,2016/12/26,Gold,0,0,0,0,0,1,0,0,0,0,0,0,0,0,0,0,0,0.00,0.00,0.00,T,5.10,5.10,5.10,PAH,Sphere,1.20 ,0,7.40,HEPES Buffer,0,2 C H2O,2,15,Yes,Negative,Shewanella oneidensis,MR-1,No,CC,0.66 ,,
75,10.1021/acs.analchem.6b04161,2,Tian Autumn Qiu,Christy Haynes,2018/10/6,2016/12/26,Gold,0,0,0,0,0,1,0,0,0,0,0,0,0,0,0,0,0,0.00,0.00,0.00,T,5.10,5.10,5.10,PAH,Sphere,2.00 ,0,7.40,HEPES Buffer,0,2 C H2O,2,15,Yes,Negative,Shewanella oneidensis,MR-1,No,CC,0.32 ,0.07 ,
76,10.1039/c5sc00792e,2,Vivian Feng,Vivian Feng,2019/1/22,2015/6/15,Gold,0,0,0,0,0,1,0,0,0,0,0,0,0,0,0,0,0,0.00,0.00,0.00,T,4.70,4.70,4.70,PAH,Sphere,0.00 ,0,7.40,HEPES Buffer,0,1 C H2O,1,10,Yes,Negative,Shewanella oneidensis,MR-1,No,CC,1.00 ,,
77,10.1039/c5sc00792e,2,Vivian Feng,Vivian Feng,2019/1/22,2015/6/15,Gold,0,0,0,0,0,1,0,0,0,0,0,0,0,0,0,0,0,0.00,0.00,0.00,T,4.70,4.70,4.70,PAH,Sphere,0.00 ,0,7.40,HEPES Buffer,0,1 C H2O,1,10,Yes,Negative,Shewanella oneidensis,MR-1,No,CC,0.93 ,,
78,10.1039/c5sc00792e,2,Vivian Feng,Vivian Feng,2019/1/22,2015/6/15,Gold,0,0,0,0,0,1,0,0,0,0,0,0,0,0,0,0,0,0.00,0.00,0.00,T,4.70,4.70,4.70,PAH,Sphere,0.00 ,0,7.40,HEPES Buffer,0,1 C H2O,1,10,Yes,Negative,Shewanella oneidensis,MR-1,No,CC,0.76 ,,
79,10.1039/c5sc00792e,2,Vivian Feng,Vivian Feng,2019/1/22,2015/6/15,Gold,0,0,0,0,0,1,0,0,0,0,0,0,0,0,0,0,0,0.00,0.00,0.00,T,4.70,4.70,4.70,PAH,Sphere,0.00 ,0,7.40,HEPES Buffer,0,1 C H2O,1,10,Yes,Negative,Shewanella oneidensis,MR-1,No,CC,0.35 ,,
80,10.1039/c5sc00792e,2,Vivian Feng,Vivian Feng,2019/1/22,2015/6/15,Gold,0,0,0,0,0,1,0,0,0,0,0,0,0,0,0,0,0,0.00,0.00,0.00,T,4.70,4.70,4.70,PAH,Sphere,0.00 ,0,7.40,HEPES Buffer,0,1 C H2O,1,10,Yes,Positive,Bacillus subtilis,SB 491,No,CC,1.00 ,0.27 ,
81,10.1039/c5sc00792e,2,Vivian Feng,Vivian Feng,2019/1/22,2015/6/15,Gold,0,0,0,0,0,1,0,0,0,0,0,0,0,0,0,0,0,0.00,0.00,0.00,T,4.70,4.70,4.70,PAH,Sphere,0.00 ,0,7.40,HEPES Buffer,0,1 C H2O,1,10,Yes,Positive,Bacillus subtilis,SB 491,No,CC,0.91 ,,
82,10.1039/c5sc00792e,2,Vivian Feng,Vivian Feng,2019/1/22,2015/6/15,Gold,0,0,0,0,0,1,0,0,0,0,0,0,0,0,0,0,0,0.00,0.00,0.00,T,4.70,4.70,4.70,PAH,Sphere,0.00 ,0,7.40,HEPES Buffer,0,1 C H2O,1,10,Yes,Positive,Bacillus subtilis,SB 491,No,CC,0.06 ,,
83,10.1039/c5sc00792e,2,Vivian Feng,Vivian Feng,2019/1/22,2015/6/15,Gold,0,0,0,0,0,1,0,0,0,0,0,0,0,0,0,0,0,0.00,0.00,0.00,T,4.70,4.70,4.70,PAH,Sphere,0.00 ,0,7.40,HEPES Buffer,0,1 C H2O,1,10,Yes,Positive,Bacillus subtilis,SB 491,No,CC,0.06 ,0.01 ,
84,10.1039/c5sc00792e,2,Vivian Feng,Vivian Feng,2019/1/22,2015/6/15,Gold,0,0,0,0,0,1,0,0,0,0,0,0,0,0,0,0,0,0.00,0.00,0.00,T,8.90,8.90,8.90,MPNH2,Sphere,0.00 ,0,7.40,HEPES Buffer,0,Diafiltration,0,10,Yes,Negative,Shewanella oneidensis,MR-1,No,CC,1.00 ,,
85,10.1039/c5sc00792e,2,Vivian Feng,Vivian Feng,2019/1/22,2015/6/15,Gold,0,0,0,0,0,1,0,0,0,0,0,0,0,0,0,0,0,0.00,0.00,0.00,T,8.90,8.90,8.90,MPNH2,Sphere,0.00 ,0,7.40,HEPES Buffer,0,Diafiltration,0,10,Yes,Negative,Shewanella oneidensis,MR-1,No,CC,0.70 ,,
86,10.1039/c5sc00792e,2,Vivian Feng,Vivian Feng,2019/1/22,2015/6/15,Gold,0,0,0,0,0,1,0,0,0,0,0,0,0,0,0,0,0,0.00,0.00,0.00,T,8.90,8.90,8.90,MPNH2,Sphere,0.00 ,0,7.40,HEPES Buffer,0,Diafiltration,0,10,Yes,Negative,Shewanella oneidensis,MR-1,No,CC,0.79 ,,
87,10.1039/c5sc00792e,2,Vivian Feng,Vivian Feng,2019/1/22,2015/6/15,Gold,0,0,0,0,0,1,0,0,0,0,0,0,0,0,0,0,0,0.00,0.00,0.00,T,8.90,8.90,8.90,MPNH2,Sphere,0.01 ,0,7.40,HEPES Buffer,0,Diafiltration,0,10,Yes,Negative,Shewanella oneidensis,MR-1,No,CC,0.56 ,,
88,10.1039/c5sc00792e,2,Vivian Feng,Vivian Feng,2019/1/22,2015/6/15,Gold,0,0,0,0,0,1,0,0,0,0,0,0,0,0,0,0,0,0.00,0.00,0.00,T,8.90,8.90,8.90,MPNH2,Sphere,0.00 ,0,7.40,HEPES Buffer,0,Diafiltration,0,10,Yes,Positive,Bacillus subtilis,SB 491,No,CC,1.00 ,,
89,10.1039/c5sc00792e,2,Vivian Feng,Vivian Feng,2019/1/22,2015/6/15,Gold,0,0,0,0,0,1,0,0,0,0,0,0,0,0,0,0,0,0.00,0.00,0.00,T,8.90,8.90,8.90,MPNH2,Sphere,0.00 ,0,7.40,HEPES Buffer,0,Diafiltration,0,10,Yes,Positive,Bacillus subtilis,SB 491,No,CC,0.90 ,,
90,10.1039/c5sc00792e,2,Vivian Feng,Vivian Feng,2019/1/22,2015/6/15,Gold,0,0,0,0,0,1,0,0,0,0,0,0,0,0,0,0,0,0.00,0.00,0.00,T,8.90,8.90,8.90,MPNH2,Sphere,0.00 ,0,7.40,HEPES Buffer,0,Diafiltration,0,10,Yes,Positive,Bacillus subtilis,SB 491,No,CC,0.97 ,,
91,10.1039/c5sc00792e,2,Vivian Feng,Vivian Feng,2019/1/22,2015/6/15,Gold,0,0,0,0,0,1,0,0,0,0,0,0,0,0,0,0,0,0.00,0.00,0.00,T,8.90,8.90,8.90,MPNH2,Sphere,0.01 ,0,7.40,HEPES Buffer,0,Diafiltration,0,10,Yes,Positive,Bacillus subtilis,SB 491,No,CC,0.64 ,,
92,10.1039/c5sc00792e,2,Vivian Feng,Vivian Feng,2019/1/22,2015/6/15,Gold,0,0,0,0,0,1,0,0,0,0,0,0,0,0,0,0,0,0.00,0.00,0.00,T,4.20,4.20,4.20,MPA,Sphere,0.01 ,0,7.40,HEPES Buffer,0,Diafiltration,0,10,Yes,Positive,Bacillus subtilis,SB 491,No,CC,1.00 ,0.06 ,
93,10.1039/c5sc00792e,2,Vivian Feng,Vivian Feng,2019/1/22,2015/6/15,Gold,0,0,0,0,0,1,0,0,0,0,0,0,0,0,0,0,0,0.00,0.00,0.00,T,4.20,4.20,4.20,MPA,Sphere,0.01 ,0,7.40,HEPES Buffer,0,Diafiltration,0,10,Yes,Negative,Shewanella oneidensis,MR-1,No,CC,1.00 ,,
94,10.1039/c5sc00792e,2,Vivian Feng,Vivian Feng,2019/1/22,2015/6/15,Gold,0,0,0,0,0,1,0,0,0,0,0,0,0,0,0,0,0,0.00,0.00,0.00,T,8.90,8.90,8.90,MPNH2,Sphere,0.05 ,0,7.40,HEPES Buffer,0,Diafiltration,0,10,Yes,Positive,Bacillus subtilis,SB 491,No,CC,0.92 ,,
95,10.1039/c5sc00792e,2,Vivian Feng,Vivian Feng,2019/1/22,2015/6/15,Gold,0,0,0,0,0,1,0,0,0,0,0,0,0,0,0,0,0,0.00,0.00,0.00,T,8.90,8.90,8.90,MPNH2,Sphere,0.50 ,0,7.40,HEPES Buffer,0,Diafiltration,0,10,Yes,Positive,Bacillus subtilis,SB 491,No,CC,0.87 ,,
96,10.1039/c5sc00792e,2,Vivian Feng,Vivian Feng,2019/1/22,2015/6/15,Gold,0,0,0,0,0,1,0,0,0,0,0,0,0,0,0,0,0,0.00,0.00,0.00,T,8.90,8.90,8.90,MPNH2,Sphere,5.00 ,0,7.40,HEPES Buffer,0,Diafiltration,0,10,Yes,Positive,Bacillus subtilis,SB 491,No,CC,0.47 ,,
97,10.1039/c5sc00792e,2,Vivian Feng,Vivian Feng,2019/1/22,2015/6/15,Gold,0,0,0,0,0,1,0,0,0,0,0,0,0,0,0,0,0,0.00,0.00,0.00,T,8.90,8.90,8.90,MPNH2,Sphere,10.00 ,0,7.40,HEPES Buffer,0,Diafiltration,0,10,Yes,Positive,Bacillus subtilis,SB 491,No,CC,0.22 ,,
98,10.1039/c7en00832e,Table 3,Clyde Daly,Christy Haynes,2019/2/1,2017/12/20,Gold,0,0,0,0,0,1,0,0,0,0,0,0,0,0,0,0,0,0.00,0.00,0.00,T,4.20,4.20,4.20,PAH,Sphere,0.03 ,0,7.40,HEPES Buffer,0,1 C H2O,1,10,Yes,Negative,Azotobacter vinelandii,UW,No,CC,0.00 ,,
99,10.1039/c7en00832e,Table 3,Clyde Daly,Christy Haynes,2019/2/1,2017/12/20,Gold,0,0,0,0,0,1,0,0,0,0,0,0,0,0,0,0,0,0.00,0.00,0.00,T,4.20,4.20,4.20,PAH,Sphere,0.03 ,0,7.40,HEPES Buffer,0,1 C H2O,1,10,Yes,Negative,Pseudomonas aeruginosa,PAO1,No,CC,0.00 ,,
100,10.1039/c7en00832e,Table 3,Clyde Daly,Christy Haynes,2019/2/1,2017/12/20,Gold,0,0,0,0,0,1,0,0,0,0,0,0,0,0,0,0,0,0.00,0.00,0.00,T,4.20,4.20,4.20,PAH,Sphere,0.28 ,0,7.40,HEPES Buffer,0,1 C H2O,1,10,Yes,Negative,Shewanella oneidensis,MR-4,No,CC,0.00 ,,
101,10.1039/c7en00832e,Table 3,Clyde Daly,Christy Haynes,2019/2/1,2017/12/20,Gold,0,0,0,0,0,1,0,0,0,0,0,0,0,0,0,0,0,0.00,0.00,0.00,T,4.20,4.20,4.20,PAH,Sphere,2.09 ,0,7.40,HEPES Buffer,0,1 C H2O,1,10,Yes,Negative,Acinetobacter baylyi,ADP 1,No,CC,0.00 ,0.00 ,
102,10.1016/j.carbon.2017.12.004,7,Bo Zhi,Christy Haynes,2019/1/31,2017/12/2,Carbon Dot,0.47,0.14,0.00,0,0,0,0,0,0,0,0.36,0,0,0,0.00,0.05,0,0.00,0.00,0.00,F,3.70,7.80,7.80,None,Ellipsoid,0.00 ,0,7.40,HEPES Buffer,0,None,0,15,Yes,Negative,Shewanella oneidensis,MR-1,No,CC,1.00 ,,
103,10.1016/j.carbon.2017.12.004,7,Bo Zhi,Christy Haynes,2019/1/31,2017/12/2,Carbon Dot,0.47,0.14,0.00,0,0,0,0,0,0,0,0.36,0,0,0,0.00,0.05,0,0.00,0.00,0.00,F,3.70,7.80,7.80,None,Ellipsoid,5000.00 ,0,7.40,HEPES Buffer,0,None,0,15,Yes,Negative,Shewanella oneidensis,MR-1,No,CC,1.28 ,,
104,10.1016/j.carbon.2017.12.004,7,Bo Zhi,Christy Haynes,2019/1/31,2017/12/2,Carbon Dot,0.45,0.14,0.02,0,0,0,0,0,0,0,0.33,0,0,0,0.00,0.07,0,0.00,0.00,0.00,F,3.70,6.50,6.50,None,Ellipsoid,5000.00 ,0,7.40,HEPES Buffer,0,None,0,15,Yes,Negative,Shewanella oneidensis,MR-1,No,CC,1.50 ,,
105,10.1016/j.carbon.2017.12.004,7,Bo Zhi,Christy Haynes,2019/1/31,2017/12/2,Carbon Dot,0.43,0.11,0.06,0,0,0,0,0,0,0,0.26,0,0,0,0.00,0.14,0,0.00,0.00,0.00,F,3.70,6.90,6.90,None,Ellipsoid,5000.00 ,0,7.40,HEPES Buffer,0,None,0,15,Yes,Negative,Shewanella oneidensis,MR-1,No,CC,1.52 ,,
106,10.1016/j.carbon.2017.12.004,7,Bo Zhi,Christy Haynes,2019/1/31,2017/12/2,Carbon Dot,0.45,0.12,0.05,0,0,0,0,0,0,0,0.27,0,0,0,0.00,0.11,0,0.00,0.00,0.00,F,3.70,6.30,6.30,None,Ellipsoid,5000.00 ,0,7.40,HEPES Buffer,0,None,0,15,Yes,Negative,Shewanella oneidensis,MR-1,No,CC,1.19 ,,
107,10.1016/j.carbon.2017.12.004,7,Bo Zhi,Christy Haynes,2019/1/31,2017/12/2,Carbon Dot,0.38,0.10,0.11,0,0,0,0,0,0,0,0.32,0,0,0,0.00,0.08,0,0.00,0.00,0.00,F,3.70,7.10,7.10,None,Ellipsoid,5000.00 ,0,7.40,HEPES Buffer,0,None,0,15,Yes,Negative,Shewanella oneidensis,MR-1,No,CC,1.64 ,,
108,10.1016/j.carbon.2017.12.004,7,Bo Zhi,Christy Haynes,2019/1/31,2017/12/2,Carbon Dot,0.47,0.14,0.00,0,0,0,0,0,0,0,0.36,0,0,0,0.00,0.05,0,0.00,0.00,0.00,F,3.70,7.80,7.80,None,Ellipsoid,0.00 ,0,7.40,HEPES Buffer,0,None,0,60,Yes,Negative,Shewanella oneidensis,MR-1,No,CC,1.00 ,,
109,10.1016/j.carbon.2017.12.004,7,Bo Zhi,Christy Haynes,2019/1/31,2017/12/2,Carbon Dot,0.47,0.14,0.00,0,0,0,0,0,0,0,0.36,0,0,0,0.00,0.05,0,0.00,0.00,0.00,F,3.70,7.80,7.80,None,Ellipsoid,5000.00 ,0,7.40,HEPES Buffer,0,None,0,60,Yes,Negative,Shewanella oneidensis,MR-1,No,CC,0.94 ,,
110,10.1016/j.carbon.2017.12.004,7,Bo Zhi,Christy Haynes,2019/1/31,2017/12/2,Carbon Dot,0.45,0.14,0.02,0,0,0,0,0,0,0,0.33,0,0,0,0.00,0.07,0,0.00,0.00,0.00,F,3.70,6.50,6.50,None,Ellipsoid,5000.00 ,0,7.40,HEPES Buffer,0,None,0,60,Yes,Negative,Shewanella oneidensis,MR-1,No,CC,2.02 ,,
111,10.1016/j.carbon.2017.12.004,7,Bo Zhi,Christy Haynes,2019/1/31,2017/12/2,Carbon Dot,0.43,0.11,0.06,0,0,0,0,0,0,0,0.26,0,0,0,0.00,0.14,0,0.00,0.00,0.00,F,3.70,6.90,6.90,None,Ellipsoid,5000.00 ,0,7.40,HEPES Buffer,0,None,0,60,Yes,Negative,Shewanella oneidensis,MR-1,No,CC,2.09 ,,
112,10.1016/j.carbon.2017.12.004,7,Bo Zhi,Christy Haynes,2019/1/31,2017/12/2,Carbon Dot,0.45,0.12,0.05,0,0,0,0,0,0,0,0.27,0,0,0,0.00,0.11,0,0.00,0.00,0.00,F,3.70,6.30,6.30,None,Ellipsoid,5000.00 ,0,7.40,HEPES Buffer,0,None,0,60,Yes,Negative,Shewanella oneidensis,MR-1,No,CC,1.50 ,0.85 ,
113,10.1016/j.carbon.2017.12.004,7,Bo Zhi,Christy Haynes,2019/1/31,2017/12/2,Carbon Dot,0.38,0.10,0.11,0,0,0,0,0,0,0,0.32,0,0,0,0.00,0.08,0,0.00,0.00,0.00,F,3.70,7.10,7.10,None,Ellipsoid,5000.00 ,0,7.40,HEPES Buffer,0,None,0,60,Yes,Negative,Shewanella oneidensis,MR-1,No,CC,1.15 ,,
114,10.1016/j.carbon.2017.12.004,7,Bo Zhi,Christy Haynes,2019/1/31,2017/12/2,Carbon Dot,0.46,0.14,0.01,0,0,0,0,0,0,0,0.30,0,0,0,0.00,0.09,0,0.00,0.00,0.00,F,3.50,5.50,5.50,None,Ellipsoid,0.00 ,0,7.40,HEPES Buffer,0,None,0,15,Yes,Negative,Shewanella oneidensis,MR-1,No,CC,1.00 ,,
115,10.1016/j.carbon.2017.12.004,7,Bo Zhi,Christy Haynes,2019/1/31,2017/12/2,Carbon Dot,0.46,0.14,0.01,0,0,0,0,0,0,0,0.30,0,0,0,0.00,0.09,0,0.00,0.00,0.00,F,3.50,5.50,5.50,None,Ellipsoid,5000.00 ,0,7.40,HEPES Buffer,0,None,0,15,Yes,Negative,Shewanella oneidensis,MR-1,No,CC,1.56 ,0.43 ,
116,10.1016/j.carbon.2017.12.004,7,Bo Zhi,Christy Haynes,2019/1/31,2017/12/2,Carbon Dot,0.46,0.15,0.02,0,0,0,0,0,0,0,0.29,0,0,0,0.00,0.08,0,0.00,0.00,0.00,F,3.50,8.10,8.10,None,Ellipsoid,5000.00 ,0,7.40,HEPES Buffer,0,None,0,15,Yes,Negative,Shewanella oneidensis,MR-1,No,CC,1.51 ,,
117,10.1016/j.carbon.2017.12.004,7,Bo Zhi,Christy Haynes,2019/1/31,2017/12/2,Carbon Dot,0.42,0.13,0.05,0,0,0,0,0,0,0,0.28,0,0,0,0.00,0.11,0,0.00,0.00,0.00,F,3.50,7.90,7.90,None,Ellipsoid,5000.00 ,0,7.40,HEPES Buffer,0,None,0,15,Yes,Negative,Shewanella oneidensis,MR-1,No,CC,1.74 ,,
118,10.1016/j.carbon.2017.12.004,7,Bo Zhi,Christy Haynes,2019/1/31,2017/12/2,Carbon Dot,0.39,0.13,0.07,0,0,0,0,0,0,0,0.27,0,0,0,0.00,0.14,0,0.00,0.00,0.00,F,3.50,5.80,5.80,None,Ellipsoid,5000.00 ,0,7.40,HEPES Buffer,0,None,0,15,Yes,Negative,Shewanella oneidensis,MR-1,No,CC,1.73 ,,
119,10.1016/j.carbon.2017.12.004,7,Bo Zhi,Christy Haynes,2019/1/31,2017/12/2,Carbon Dot,0.36,0.12,0.08,0,0,0,0,0,0,0,0.28,0,0,0,0.00,0.14,0,0.00,0.00,0.00,F,3.50,7.30,7.30,None,Ellipsoid,5000.00 ,0,7.40,HEPES Buffer,0,None,0,15,Yes,Negative,Shewanella oneidensis,MR-1,No,CC,1.64 ,,
120,10.1016/j.carbon.2017.12.004,7,Bo Zhi,Christy Haynes,2019/1/31,2017/12/2,Carbon Dot,0.46,0.14,0.01,0,0,0,0,0,0,0,0.30,0,0,0,0.00,0.09,0,0.00,0.00,0.00,F,3.50,5.50,5.50,None,Ellipsoid,0.00 ,0,7.40,HEPES Buffer,0,None,0,60,Yes,Negative,Shewanella oneidensis,MR-1,No,CC,1.00 ,,
121,10.1016/j.carbon.2017.12.004,7,Bo Zhi,Christy Haynes,2019/1/31,2017/12/2,Carbon Dot,0.46,0.14,0.01,0,0,0,0,0,0,0,0.30,0,0,0,0.00,0.09,0,0.00,0.00,0.00,F,3.50,5.50,5.50,None,Ellipsoid,5000.00 ,0,7.40,HEPES Buffer,0,None,0,60,Yes,Negative,Shewanella oneidensis,MR-1,No,CC,1.43 ,,
122,10.1016/j.carbon.2017.12.004,7,Bo Zhi,Christy Haynes,2019/1/31,2017/12/2,Carbon Dot,0.46,0.15,0.02,0,0,0,0,0,0,0,0.29,0,0,0,0.00,0.08,0,0.00,0.00,0.00,F,3.50,8.10,8.10,None,Ellipsoid,5000.00 ,0,7.40,HEPES Buffer,0,None,0,60,Yes,Negative,Shewanella oneidensis,MR-1,No,CC,1.55 ,,
123,10.1016/j.carbon.2017.12.004,7,Bo Zhi,Christy Haynes,2019/1/31,2017/12/2,Carbon Dot,0.42,0.13,0.05,0,0,0,0,0,0,0,0.28,0,0,0,0.00,0.11,0,0.00,0.00,0.00,F,3.50,7.90,7.90,None,Ellipsoid,5000.00 ,0,7.40,HEPES Buffer,0,None,0,60,Yes,Negative,Shewanella oneidensis,MR-1,No,CC,2.70 ,,
124,10.1016/j.carbon.2017.12.004,7,Bo Zhi,Christy Haynes,2019/1/31,2017/12/2,Carbon Dot,0.39,0.13,0.07,0,0,0,0,0,0,0,0.27,0,0,0,0.00,0.14,0,0.00,0.00,0.00,F,3.50,5.80,5.80,None,Ellipsoid,5000.00 ,0,7.40,HEPES Buffer,0,None,0,60,Yes,Negative,Shewanella oneidensis,MR-1,No,CC,1.49 ,,
125,10.1016/j.carbon.2017.12.004,7,Bo Zhi,Christy Haynes,2019/1/31,2017/12/2,Carbon Dot,0.36,0.12,0.08,0,0,0,0,0,0,0,0.28,0,0,0,0.00,0.14,0,0.00,0.00,0.00,F,3.50,7.30,7.30,None,Ellipsoid,5000.00 ,0,7.40,HEPES Buffer,0,None,0,60,Yes,Negative,Shewanella oneidensis,MR-1,No,CC,0.00 ,,
126,10.1021/acsanm.8b01000,8,Sunipa Pramanik ,Christy Haynes,2019/1/31,2018/8/10,CdSe Core QD,0,0,0,0,0,0,0,0,0,0,0,0.77,0.23,0,0,0,0,0.00,0.00,0.00,F,3.90,3.90,3.90,None,Sphere,0.00 ,0,7.40,HEPES Buffer,0,None,0,15,Yes,Negative,Shewanella oneidensis,MR-1,No,CC,1.00 ,,
127,10.1021/acsanm.8b01000,8,Sunipa Pramanik ,Christy Haynes,2019/1/31,2018/8/10,CdSe Core QD,0,0,0,0,0,0,0,0,0,0,0,0.77,0.23,0,0,0,0,0.00,0.00,0.00,F,3.90,3.90,3.90,None,Sphere,0.10 ,0,7.40,HEPES Buffer,0,None,0,15,Yes,Negative,Shewanella oneidensis,MR-1,No,CC,0.50 ,,
128,10.1021/acsanm.8b01000,8,Sunipa Pramanik ,Christy Haynes,2019/1/31,2018/8/10,CdSe Core QD,0,0,0,0,0,0,0,0,0,0,0,0.77,0.23,0,0,0,0,0.00,0.00,0.00,F,3.90,3.90,3.90,None,Sphere,0.20 ,0,7.40,HEPES Buffer,0,None,0,15,Yes,Negative,Shewanella oneidensis,MR-1,No,CC,0.33 ,,
129,10.1021/acsanm.8b01000,8,Sunipa Pramanik ,Christy Haynes,2019/1/31,2018/8/10,CdSe Core QD,0,0,0,0,0,0,0,0,0,0,0,0.77,0.23,0,0,0,0,0.00,0.00,0.00,F,3.90,3.90,3.90,None,Sphere,0.50 ,0,7.40,HEPES Buffer,0,None,0,15,Yes,Negative,Shewanella oneidensis,MR-1,No,CC,0.21 ,,
130,10.1021/acsanm.8b01000,8,Sunipa Pramanik ,Christy Haynes,2019/1/31,2018/8/10,CdSe Core QD,0,0,0,0,0,0,0,0,0,0,0,0.80,0.13,0,0,0,0.07,0.00,0.00,0.00,F,4.20,4.20,4.20,None,Sphere,0.00 ,0,7.40,HEPES Buffer,0,None,0,15,Yes,Negative,Shewanella oneidensis,MR-1,No,CC,1.00 ,,
131,10.1021/acsanm.8b01000,8,Sunipa Pramanik ,Christy Haynes,2019/1/31,2018/8/10,CdSe Core QD,0,0,0,0,0,0,0,0,0,0,0,0.80,0.13,0,0,0,0.07,0.00,0.00,0.00,F,4.20,4.20,4.20,None,Sphere,0.10 ,0,7.40,HEPES Buffer,0,None,0,15,Yes,Negative,Shewanella oneidensis,MR-1,No,CC,0.36 ,,
132,10.1021/acsanm.8b01000,8,Sunipa Pramanik ,Christy Haynes,2019/1/31,2018/8/10,CdSe Core QD,0,0,0,0,0,0,0,0,0,0,0,0.80,0.13,0,0,0,0.07,0.00,0.00,0.00,F,4.20,4.20,4.20,None,Sphere,0.20 ,0,7.40,HEPES Buffer,0,None,0,15,Yes,Negative,Shewanella oneidensis,MR-1,No,CC,0.18 ,,
133,10.1021/acsanm.8b01000,8,Sunipa Pramanik ,Christy Haynes,2019/1/31,2018/8/10,CdSe Core QD,0,0,0,0,0,0,0,0,0,0,0,0.80,0.13,0,0,0,0.07,0.00,0.00,0.00,F,4.20,4.20,4.20,None,Sphere,0.50 ,0,7.40,HEPES Buffer,0,None,0,15,Yes,Negative,Shewanella oneidensis,MR-1,No,CC,0.07 ,,
134,10.1021/acsanm.8b01000,8,Sunipa Pramanik ,Christy Haynes,2019/1/31,2018/8/10,CdSe Core QD,0,0,0,0,0,0,0,0,0,0,0,0.58,0.15,0,0,0,0.28,0.00,0.00,0.00,F,5,5,5,None,Sphere,0.00 ,0,7.40,HEPES Buffer,0,None,0,15,Yes,Negative,Shewanella oneidensis,MR-1,No,CC,1.00 ,,
135,10.1021/acsanm.8b01000,8,Sunipa Pramanik ,Christy Haynes,2019/1/31,2018/8/10,CdSe Core QD,0,0,0,0,0,0,0,0,0,0,0,0.58,0.15,0,0,0,0.28,0.00,0.00,0.00,F,5,5,5,None,Sphere,0.10 ,0,7.40,HEPES Buffer,0,None,0,15,Yes,Negative,Shewanella oneidensis,MR-1,No,CC,0.18 ,,
136,10.1021/acsanm.8b01000,8,Sunipa Pramanik ,Christy Haynes,2019/1/31,2018/8/10,CdSe Core QD,0,0,0,0,0,0,0,0,0,0,0,0.58,0.15,0,0,0,0.28,0.00,0.00,0.00,F,5,5,5,None,Sphere,0.20 ,0,7.40,HEPES Buffer,0,None,0,15,Yes,Negative,Shewanella oneidensis,MR-1,No,CC,0.08 ,,
137,10.1021/acsanm.8b01000,8,Sunipa Pramanik ,Christy Haynes,2019/1/31,2018/8/10,CdSe Core QD,0,0,0,0,0,0,0,0,0,0,0,0.58,0.15,0,0,0,0.28,0.00,0.00,0.00,F,5,5,5,None,Sphere,0.50 ,0,7.40,HEPES Buffer,0,None,0,15,Yes,Negative,Shewanella oneidensis,MR-1,No,CC,0.01 ,,
138,10.1021/acsanm.8b01000,8,Sunipa Pramanik ,Christy Haynes,2019/1/31,2018/8/10,CdSe Core QD,0,0,0,0,0,0,0,0,0,0,0,0.02,0.01,0,0,0,0.97,0.00,0.00,0.00,F,5.90,5.90,5.90,None,Sphere,0.00 ,0,7.40,HEPES Buffer,0,None,0,15,Yes,Negative,Shewanella oneidensis,MR-1,No,CC,1.00 ,,
139,10.1021/acsanm.8b01000,8,Sunipa Pramanik ,Christy Haynes,2019/1/31,2018/8/10,CdSe Core QD,0,0,0,0,0,0,0,0,0,0,0,0.02,0.01,0,0,0,0.97,0.00,0.00,0.00,F,5.90,5.90,5.90,None,Sphere,0.10 ,0,7.40,HEPES Buffer,0,None,0,15,Yes,Negative,Shewanella oneidensis,MR-1,No,CC,0.02 ,,
140,10.1021/acsanm.8b01000,8,Sunipa Pramanik ,Christy Haynes,2019/1/31,2018/8/10,CdSe Core QD,0,0,0,0,0,0,0,0,0,0,0,0.02,0.01,0,0,0,0.97,0.00,0.00,0.00,F,5.90,5.90,5.90,None,Sphere,0.20 ,0,7.40,HEPES Buffer,0,None,0,15,Yes,Negative,Shewanella oneidensis,MR-1,No,CC,0.00 ,,
141,10.1021/acsanm.8b01000,8,Sunipa Pramanik ,Christy Haynes,2019/1/31,2018/8/10,CdSe Core QD,0,0,0,0,0,0,0,0,0,0,0,0.02,0.01,0,0,0,0.97,0.00,0.00,0.00,F,5.90,5.90,5.90,None,Sphere,0.50 ,0,7.40,HEPES Buffer,0,None,0,15,Yes,Negative,Shewanella oneidensis,MR-1,No,CC,0.00 ,,
142,https://doi.org/10.1080/17435390.2018.1508785,2,Eric Melby,Gayla Orr,2019/1/31,2018/7/27,LCO,0,0,0,0,0,0,0.25,0,0.25,0,0.50,0,0,0,0,0,0,0.00,0.00,0.00,T,5,30,50,None,Sheet,0.00 ,0,7.60,Leibovitz’s L-15 media,0,Washing,0,180,No,None,Oncorhynchus mykiss,RTgill-W1,No,CC,1.00 ,,
143,https://doi.org/10.1080/17435390.2018.1508785,2,Eric Melby,Gayla Orr,2019/1/31,2018/7/27,LCO,0,0,0,0,0,0,0.25,0,0.25,0,0.50,0,0,0,0,0,0,0.00,0.00,0.00,T,5,30,50,None,Sheet,1.00 ,0,7.60,Leibovitz’s L-15 media,0,Washing,0,180,No,None,Oncorhynchus mykiss,RTgill-W1,No,CC,0.98 ,,
144,https://doi.org/10.1080/17435390.2018.1508785,2,Eric Melby,Gayla Orr,2019/1/31,2018/7/27,LCO,0,0,0,0,0,0,0.25,0,0.25,0,0.50,0,0,0,0,0,0,0.00,0.00,0.00,T,5,30,50,None,Sheet,10.00 ,0,7.60,Leibovitz’s L-15 media,0,Washing,0,180,No,None,Oncorhynchus mykiss,RTgill-W1,No,CC,0.94 ,,
